Repository: charlesll/i-melt

# i-Melt

(c) 2021 Charles Le Losq, lelosq@ipgp.fr

## Data

All data are given in a Database_IPGP.xlsx file in the data folder. Raman spectra are contained in a ./data/raman/ folder.

## Data preparation

The notebook **Dataset_preparation.ipynb** allows preparation of the datasets, which are subsequently saved in HDF5 format in the data folder.

The **Dataset_visualization.ipynb** notebook shows the distribution of data in ternary plots.

## Training the networks

### Hyperparameter tuning

- A Random search experiment as well as the experiment about the dataset size are done in the **Experiment_1_architecture.py** and **Experiment_2_dataset_size.py** codes. Due to the large amount of calculations, training is best done on GPU. *Training takes ~72 hours or more on a Dell Precision 5251 equipped with a RTX 4000 NVIDIA GPU.*

- The **Training_BO.ipynb** notebook allows to perform Bayesian Optimization for hyperparameter selection using AX plateform.

### Training candidates

The code **Training_Candidates.py** allows training 100 networks with the reference architecture and selects the 10 best ones, which are saved in ./model/best/ and used for future predictions.

**The 10 best models at the time of publication are already provided in ./model/best/. Please beware that running this notebook will update them and can affect slightly the results because each neural network training begins from a different, randomly generated starting point.**

## Repeating the result analysis of Le Losq et al. GCA 2021

Analysis of results and predictions from the 10 best trained networks is done in several steps:

- The **Results_experiments.ipynb** code allows observing the results of the random search and dataset size experiments in Supplementary Figure 1 (see ./figures folder). **Please note that the originally trained networks for experiments 1 and 2 take too much size and are thus not provided via this repository. Running this notebook thus requires to first run the codes Experiment_1_architecture.py AND Experiment_2_dataset_size.py (see above)**

- The **Results_model_performance.ipynb** makes a statistical analysis of the performance of the bagged 10 best models.

- The **Results_predictions.ipynb** allows generating all the other figures and the analysis presented in the paper.

All figures are saved in ./figures

### Training one network

The code Training_single.ipynb allows training only one network and playing with it.

### Getting predictions from the 10 best networks from Le Losq et al. 2021

The notebook Prediction_simple.ipynb allows to get predictions for a given melt composition. Open a Jupyter notebook server, open the notebook and follow the instructions!

File: data/data_for_post_analyses.csv
Name,sio2,tio2,al2o3,feot,mno,bao,sro,mgo,cao,li2o,na2o,k2o,p2o5,h2o,T,viscosity,ScTg,Tg,Source
SiO2,100,0,0,0,0,0,0,0,0,0,0,0,0,0,2755,2.53,5.1,1453,Urbain et al. 1982
SiO2,100,0,0,0,0,0,0,0,0,0,0,0,0,0,2655,2.92,5.1,1453,Urbain et al. 1982
SiO2,100,0,0,0,0,0,0,0,0,0,0,0,0,0,2541,3.36,5.1,1453,Urbain et al. 1982
SiO2,100,0,0,0,0,0,0,0,0,0,0,0,0,0,2441,3.8,5.1,1453,Urbain et al. 1982
SiO2,100,0,0,0,0,0,0,0,0,0,0,0,0,0,2334,4.25,5.1,1453,Urbain et al. 1982
SiO2,100,0,0,0,0,0,0,0,0,0,0,0,0,0,2237,4.79,5.1,1453,Urbain et al. 1982
SiO2,100,0,0,0,0,0,0,0,0,0,0,0,0,0,2143,5.36,5.1,1453,Urbain et al. 1982
SiO2,100,0,0,0,0,0,0,0,0,0,0,0,0,0,2049,5.9,5.1,1453,Urbain et al. 1982
SiO2,100,0,0,0,0,0,0,0,0,0,0,0,0,0,1925,6.79,5.1,1453,Urbain et al. 1982
SiO2,100,0,0,0,0,0,0,0,0,0,0,0,0,0,1872,7.08,5.1,1453,Urbain et al. 1982
SiO2,100,0,0,0,0,0,0,0,0,0,0,0,0,0,1711,8.48,5.1,1453,Urbain et al. 1982
SiO2,100,0,0,0,0,0,0,0,0,0,0,0,0,0,1648,8.97,5.1,1453,Urbain et al. 1982
SiO2,100,0,0,0,0,0,0,0,0,0,0,0,0,0,1579,9.95,5.1,1453,Urbain et al. 1982
SiO2,100,0,0,0,0,0,0,0,0,0,0,0,0,0,1523,10.4,5.1,1453,Urbain et al. 1982
SiO2,100,0,0,0,0,0,0,0,0,0,0,0,0,0,1465,11.15,5.1,1453,Urbain et al. 1982
SiO2,100,0,0,0,0,0,0,0,0,0,0,0,0,0,1673,8.81,5.1,1453,"Hetherington et al., 1964"
SiO2,100,0,0,0,0,0,0,0,0,0,0,0,0,0,1573,10.22,5.1,1453,"Hetherington et al., 1964"
SiO2,100,0,0,0,0,0,0,0,0,0,0,0,0,0,1473,11.83,5.1,1453,"Hetherington et al., 1964"
SiO2,100,0,0,0,0,0,0,0,0,0,0,0,0,0,1373,13.65,5.1,1453,"Hetherington et al., 1964"
SiO2,100,0,0,0,0,0,0,0,0,0,0,0,0,0,1273,15.82,5.1,1453,"Hetherington et al., 1964"
NA75.12,75,0,12.5,0,0,0,0,0,0,0,12.5,0,0,0,1963,2.41,9.2,1085,Riebling 1966
NA75.12,75,0,12.5,0,0,0,0,0,0,0,12.5,0,0,0,1953,2.46,9.2,1085,Riebling 1966
NA75.12,75,0,12.5,0,0,0,0,0,0,0,12.5,0,0,0,1943,2.51,9.2,1085,Riebling 1966
NA75.12,75,0,12.5,0,0,0,0,0,0,0,12.5,0,0,0,1933,2.56,9.2,1085,Riebling 1966
NA75.12,75,0,12.5,0,0,0,0,0,0,0,12.5,0,0,0,1923,2.61,9.2,1085,Riebling 1966
NA75.12,75,0,12.5,0,0,0,0,0,0,0,12.5,0,0,0,1913,2.66,9.2,1085,Riebling 1966
NA75.12,75,0,12.5,0,0,0,0,0,0,0,12.5,0,0,0,1903,2.71,9.2,1085,Riebling 1966
NA75.12,75,0,12.5,0,0,0,0,0,0,0,12.5,0,0,0,1893,2.76,9.2,1085,Riebling 1966
NA75.12,75,0,12.5,0,0,0,0,0,0,0,12.5,0,0,0,1883,2.81,9.2,1085,Riebling 1966
NA75.12,75,0,12.5,0,0,0,0,0,0,0,12.5,0,0,0,1873,2.87,9.2,1085,Riebling 1966
NA75.12,75,0,12.5,0,0,0,0,0,0,0,12.5,0,0,0,1863,2.92,9.2,1085,Riebling 1966
NA75.12,75,0,12.5,0,0,0,0,0,0,0,12.5,0,0,0,1853,2.97,9.2,1085,Riebling 1966
NA75.12,75,0,12.5,0,0,0,0,0,0,0,12.5,0,0,0,1843,3.03,9.2,1085,Riebling 1966
NA75.12,75,0,12.5,0,0,0,0,0,0,0,12.5,0,0,0,1243.1,8.91,9.2,1085,Le Losq and Neuville 2013
NA75.12,75,0,12.5,0,0,0,0,0,0,0,12.5,0,0,0,1227.6,9.16,9.2,1085,Le Losq and Neuville 2013
NA75.12,75,0,12.5,0,0,0,0,0,0,0,12.5,0,0,0,1212.8,9.41,9.2,1085,Le Losq and Neuville 2013
NA75.12,75,0,12.5,0,0,0,0,0,0,0,12.5,0,0,0,1198.6,9.65,9.2,1085,Le Losq and Neuville 2013
NA75.12,75,0,12.5,0,0,0,0,0,0,0,12.5,0,0,0,1186.3,9.89,9.2,1085,Le Losq and Neuville 2013
NA75.12,75,0,12.5,0,0,0,0,0,0,0,12.5,0,0,0,1171.2,10.15,9.2,1085,Le Losq and Neuville 2013
NA75.12,75,0,12.5,0,0,0,0,0,0,0,12.5,0,0,0,1155.3,10.45,9.2,1085,Le Losq and Neuville 2013
NA75.12,75,0,12.5,0,0,0,0,0,0,0,12.5,0,0,0,1145.2,10.65,9.2,1085,Le Losq and Neuville 2013
NA75.12,75,0,12.5,0,0,0,0,0,0,0,12.5,0,0,0,1133.9,10.88,9.2,1085,Le Losq and Neuville 2013
NA75.12,75,0,12.5,0,0,0,0,0,0,0,12.5,0,0,0,1123.9,11.11,9.2,1085,Le Losq and Neuville 2013
NA75.12,75,0,12.5,0,0,0,0,0,0,0,12.5,0,0,0,1114.1,11.32,9.2,1085,Le Losq and Neuville 2013
NA75.12,75,0,12.5,0,0,0,0,0,0,0,12.5,0,0,0,1103.3,11.56,9.2,1085,Le Losq and Neuville 2013
NA75.12,75,0,12.5,0,0,0,0,0,0,0,12.5,0,0,0,1093.2,11.81,9.2,1085,Le Losq and Neuville 2013
NA75.12,75,0,12.5,0,0,0,0,0,0,0,12.5,0,0,0,1082.3,12.08,9.2,1085,Le Losq and Neuville 2013
NA75.12,75,0,12.5,0,0,0,0,0,0,0,12.5,0,0,0,1072.2,12.37,9.2,1085,Le Losq and Neuville 2013
NA75.12,75,0,12.5,0,0,0,0,0,0,0,12.5,0,0,0,1062.4,12.6,9.2,1085,Le Losq and Neuville 2013
NAK50.25.0,50,0,25,0,0,0,0,0,0,0,25,0,0,0,1102.2,11.09,4.85,1073.8,Le Losq et al. in prep
NAK50.25.0,50,0,25,0,0,0,0,0,0,0,25,0,0,0,1085.5,11.59,4.85,1073.8,Le Losq et al. in prep
NAK50.25.0,50,0,25,0,0,0,0,0,0,0,25,0,0,0,1059,12.57,4.85,1073.8,Le Losq et al. in prep
NAK50.25.0,50,0,25,0,0,0,0,0,0,0,25,0,0,0,1072.6,12.04,4.85,1073.8,Le Losq et al. in prep
NAK50.25.0,50,0,25,0,0,0,0,0,0,0,25,0,0,0,1121.2,10.5,4.85,1073.8,Le Losq et al. in prep
NAK50.25.0,50,0,25,0,0,0,0,0,0,0,25,0,0,0,1110.8,10.79,4.85,1073.8,Le Losq et al. in prep
NAK50.25.0,50,0,25,0,0,0,0,0,0,0,25,0,0,0,1093.3,11.33,4.85,1073.8,Le Losq et al. in prep
NAK50.25.0,50,0,25,0,0,0,0,0,0,0,25,0,0,0,1134.4,10.12,4.85,1073.8,Le Losq et al. in prep
NAK50.25.0,50,0,25,0,0,0,0,0,0,0,25,0,0,0,1150.8,9.72,4.85,1073.8,Le Losq et al. in prep
NAK50.25.0,50,0,25,0,0,0,0,0,0,0,25,0,0,0,1172.6,9.26,4.85,1073.8,Le Losq et al. in prep
NAK50.25.0,50,0,25,0,0,0,0,0,0,0,25,0,0,0,1833,1.53,4.85,1073.8,Riebling 1966
NAK50.25.0,50,0,25,0,0,0,0,0,0,0,25,0,0,0,1843,1.48,4.85,1073.8,Riebling 1966
NAK50.25.0,50,0,25,0,0,0,0,0,0,0,25,0,0,0,1848,1.46,4.85,1073.8,Riebling 1966
NAK50.25.0,50,0,25,0,0,0,0,0,0,0,25,0,0,0,1853,1.43,4.85,1073.8,Riebling 1966
NAK50.25.0,50,0,25,0,0,0,0,0,0,0,25,0,0,0,1858,1.41,4.85,1073.8,Riebling 1966
NAK50.25.0,50,0,25,0,0,0,0,0,0,0,25,0,0,0,1863,1.39,4.85,1073.8,Riebling 1966
NAK50.25.0,50,0,25,0,0,0,0,0,0,0,25,0,0,0,1868,1.36,4.85,1073.8,Riebling 1966
NAK50.25.0,50,0,25,0,0,0,0,0,0,0,25,0,0,0,1873,1.34,4.85,1073.8,Riebling 1966
NAK50.25.0,50,0,25,0,0,0,0,0,0,0,25,0,0,0,1878,1.32,4.85,1073.8,Riebling 1966
NAK50.25.0,50,0,25,0,0,0,0,0,0,0,25,0,0,0,1883,1.29,4.85,1073.8,Riebling 1966
NAK50.25.0,50,0,25,0,0,0,0,0,0,0,25,0,0,0,1888,1.27,4.85,1073.8,Riebling 1966
NAK50.25.0,50,0,25,0,0,0,0,0,0,0,25,0,0,0,1893,1.25,4.85,1073.8,Riebling 1966
NAK50.25.0,50,0,25,0,0,0,0,0,0,0,25,0,0,0,1898,1.22,4.85,1073.8,Riebling 1966
NAK50.25.0,50,0,25,0,0,0,0,0,0,0,25,0,0,0,1903,1.2,4.85,1073.8,Riebling 1966
NAK50.25.0,50,0,25,0,0,0,0,0,0,0,25,0,0,0,1908,1.18,4.85,1073.8,Riebling 1966
NAK50.25.0,50,0,25,0,0,0,0,0,0,0,25,0,0,0,1913,1.16,4.85,1073.8,Riebling 1966
NAK50.25.0,50,0,25,0,0,0,0,0,0,0,25,0,0,0,1918,1.14,4.85,1073.8,Riebling 1966
NAK50.25.0,50,0,25,0,0,0,0,0,0,0,25,0,0,0,1923,1.11,4.85,1073.8,Riebling 1966
NAK50.25.0,50,0,25,0,0,0,0,0,0,0,25,0,0,0,1928,1.09,4.85,1073.8,Riebling 1966
NAK50.25.0,50,0,25,0,0,0,0,0,0,0,25,0,0,0,1933,1.07,4.85,1073.8,Riebling 1966
NAK50.25.0,50,0,25,0,0,0,0,0,0,0,25,0,0,0,1938,1.05,4.85,1073.8,Riebling 1966
NAK50.25.0,50,0,25,0,0,0,0,0,0,0,25,0,0,0,1943,1.03,4.85,1073.8,Riebling 1966
NAK75.12.12,75,0,12.5,0,0,0,0,0,0,0,0,12.5,0,0,1264.3,11.2,7.075,1222,Le Losq and Neuville 2013
NAK75.12.12,75,0,12.5,0,0,0,0,0,0,0,0,12.5,0,0,1260.9,11.19,7.075,1222,Le Losq and Neuville 2013
NAK75.12.12,75,0,12.5,0,0,0,0,0,0,0,0,12.5,0,0,1254.9,11.39,7.075,1222,Le Losq and Neuville 2013
NAK75.12.12,75,0,12.5,0,0,0,0,0,0,0,0,12.5,0,0,1249.6,11.44,7.075,1222,Le Losq and Neuville 2013
NAK75.12.12,75,0,12.5,0,0,0,0,0,0,0,0,12.5,0,0,1244.5,11.6,7.075,1222,Le Losq and Neuville 2013
NAK75.12.12,75,0,12.5,0,0,0,0,0,0,0,0,12.5,0,0,1234,11.8,7.075,1222,Le Losq and Neuville 2013
NAK75.12.12,75,0,12.5,0,0,0,0,0,0,0,0,12.5,0,0,1203.9,12.38,7.075,1222,Le Losq and Neuville 2013
Ca50.25,50,0,25,0,0,0,0,0,25,0,0,0,0,0,1117.5,12.6,9.2,1131,Neuville 1992
Ca50.25,50,0,25,0,0,0,0,0,25,0,0,0,0,0,1130.9,11.92,9.2,1131,Neuville 1992
Ca50.25,50,0,25,0,0,0,0,0,25,0,0,0,0,0,1139.5,11.52,9.2,1131,Neuville 1992
Ca50.25,50,0,25,0,0,0,0,0,25,0,0,0,0,0,1151,11.08,9.2,1131,Neuville 1992
Ca50.25,50,0,25,0,0,0,0,0,25,0,0,0,0,0,1161.9,10.62,9.2,1131,Neuville 1992
Ca50.25,50,0,25,0,0,0,0,0,25,0,0,0,0,0,1170,10.27,9.2,1131,Neuville 1992
Ca50.25,50,0,25,0,0,0,0,0,25,0,0,0,0,0,1172,10.13,9.2,1131,Neuville 1992
Ca50.25,50,0,25,0,0,0,0,0,25,0,0,0,0,0,1179.6,9.89,9.2,1131,Neuville 1992
Ca50.25,50,0,25,0,0,0,0,0,25,0,0,0,0,0,1189.2,9.56,9.2,1131,Neuville 1992
Ca50.25,50,0,25,0,0,0,0,0,25,0,0,0,0,0,1198.8,9.21,9.2,1131,Neuville 1992
Ca50.25,50,0,25,0,0,0,0,0,25,0,0,0,0,0,1208.6,8.9,9.2,1131,Neuville 1992

File: data/rhyolite_for_post_analysis.csv
Name,sio2,tio2,al2o3,feot,mno,bao,sro,mgo,cao,li2o,na2o,k2o,p2o5,h2o,T,viscosity,ScTg,Tg,Source
NAK83 8 0,83,0,8.5,0,0,0,0,0,0,0,8.5,0,0,0,1112.4,12.05,Le Losq and Neuville 2013,,
NAK83 8 0,83,0,8.5,0,0,0,0,0,0,0,8.5,0,0,0,1132.8,11.61,Le Losq and Neuville 2013,,
NAK83 8 0,83,0,8.5,0,0,0,0,0,0,0,8.5,0,0,0,1148.4,11.31,Le Losq and Neuville 2013,,
NAK83 8 0,83,0,8.5,0,0,0,0,0,0,0,8.5,0,0,0,1170.5,10.98,Le Losq and Neuville 2013,,
NAK83 8 0,83,0,8.5,0,0,0,0,0,0,0,8.5,0,0,0,1185,10.65,Le Losq and Neuville 2013,,
NAK83 8 0,83,0,8.5,0,0,0,0,0,0,0,8.5,0,0,0,1190.3,10.58,Le Losq and Neuville 2013,,
NAK83 8 0,83,0,8.5,0,0,0,0,0,0,0,8.5,0,0,0,1201.7,10.38,Le Losq and Neuville 2013,,
NAK83 8 0,83,0,8.5,0,0,0,0,0,0,0,8.5,0,0,0,1209.5,10.22,Le Losq and Neuville 2013,,
NAK83 8 0,83,0,8.5,0,0,0,0,0,0,0,8.5,0,0,0,1211.5,10.21,Le Losq and Neuville 2013,,
NAK83 8 0,83,0,8.5,0,0,0,0,0,0,0,8.5,0,0,0,1227.4,9.91,Le Losq and Neuville 2013,,
NAK83 8 0,83,0,8.5,0,0,0,0,0,0,0,8.5,0,0,0,1227,9.95,Le Losq and Neuville 2013,,
NAK83 8 0,83,0,8.5,0,0,0,0,0,0,0,8.5,0,0,0,1258.8,9.43,Le Losq and Neuville 2013,,
NAK83.8.2,83,0,8.5,0,0,0,0,0,0,0,6.4,2.1,0,0,1270.9,9.86,Le Losq and Neuville 2013,,
NAK83.8.2,83,0,8.5,0,0,0,0,0,0,0,6.4,2.1,0,0,1250.1,10.19,Le Losq and Neuville 2013,,
NAK83.8.2,83,0,8.5,0,0,0,0,0,0,0,6.4,2.1,0,0,1235.2,10.38,Le Losq and Neuville 2013,,
NAK83.8.2,83,0,8.5,0,0,0,0,0,0,0,6.4,2.1,0,0,1216.9,10.67,Le Losq and Neuville 2013,,
NAK83.8.2,83,0,8.5,0,0,0,0,0,0,0,6.4,2.1,0,0,1204.5,10.9,Le Losq and Neuville 2013,,
NAK83.8.2,83,0,8.5,0,0,0,0,0,0,0,6.4,2.1,0,0,1188.3,11.29,Le Losq and Neuville 2013,,
NAK83.8.2,83,0,8.5,0,0,0,0,0,0,0,6.4,2.1,0,0,1168.2,11.67,Le Losq and Neuville 2013,,
NAK83.8.2,83,0,8.5,0,0,0,0,0,0,0,6.4,2.1,0,0,1150.5,12.02,Le Losq and Neuville 2013,,
NAK83.8.2,83,0,8.5,0,0,0,0,0,0,0,6.4,2.1,0,0,1136.7,12.32,Le Losq and Neuville 2013,,
NAK83.8.4,83,0,8.5,0,0,0,0,0,0,0,4.3,4.3,0,0,1264.2,9.88,Le Losq and Neuville 2013,,
NAK83.8.4,83,0,8.5,0,0,0,0,0,0,0,4.3,4.3,0,0,1253.9,10.03,Le Losq and Neuville 2013,,
NAK83.8.4,83,0,8.5,0,0,0,0,0,0,0,4.3,4.3,0,0,1240.9,10.19,Le Losq and Neuville 2013,,
NAK83.8.4,83,0,8.5,0,0,0,0,0,0,0,4.3,4.3,0,0,1233.9,10.31,Le Losq and Neuville 2013,,
NAK83.8.4,83,0,8.5,0,0,0,0,0,0,0,4.3,4.3,0,0,1220.1,10.45,Le Losq and Neuville 2013,,
NAK83.8.4,83,0,8.5,0,0,0,0,0,0,0,4.3,4.3,0,0,1216.9,10.51,Le Losq and Neuville 2013,,
NAK83.8.4,83,0,8.5,0,0,0,0,0,0,0,4.3,4.3,0,0,1197.2,10.78,Le Losq and Neuville 2013,,
NAK83.8.4,83,0,8.5,0,0,0,0,0,0,0,4.3,4.3,0,0,1182.1,11.04,Le Losq and Neuville 2013,,
NAK83.8.4,83,0,8.5,0,0,0,0,0,0,0,4.3,4.3,0,0,1174.1,11.24,Le Losq and Neuville 2013,,
NAK83.8.4,83,0,8.5,0,0,0,0,0,0,0,4.3,4.3,0,0,1157.7,11.54,Le Losq and Neuville 2013,,
NAK83.8.4,83,0,8.5,0,0,0,0,0,0,0,4.3,4.3,0,0,1150.6,11.64,Le Losq and Neuville 2013,,
NAK83.8.4,83,0,8.5,0,0,0,0,0,0,0,4.3,4.3,0,0,1135.2,11.91,Le Losq and Neuville 2013,,
NAK83.8.6,83,0,8.5,0,0,0,0,0,0,0,2.1,6.4,0,0,1264.8,10.69,Le Losq and Neuville 2013,,
NAK83.8.6,83,0,8.5,0,0,0,0,0,0,0,2.1,6.4,0,0,1255.5,10.87,Le Losq and Neuville 2013,,
NAK83.8.6,83,0,8.5,0,0,0,0,0,0,0,2.1,6.4,0,0,1248.4,10.94,Le Losq and Neuville 2013,,
NAK83.8.6,83,0,8.5,0,0,0,0,0,0,0,2.1,6.4,0,0,1237.5,11.16,Le Losq and Neuville 2013,,
NAK83.8.6,83,0,8.5,0,0,0,0,0,0,0,2.1,6.4,0,0,1226.8,11.34,Le Losq and Neuville 2013,,
NAK83.8.6,83,0,8.5,0,0,0,0,0,0,0,2.1,6.4,0,0,1212.5,11.58,Le Losq and Neuville 2013,,
NAK83.8.6,83,0,8.5,0,0,0,0,0,0,0,2.1,6.4,0,0,1195.5,11.89,Le Losq and Neuville 2013,,
NAK83.8.8,83,0,8.5,0,0,0,0,0,0,0,0,8.5,0,0,1267.4,11.47,Le Losq and Neuville 2013,,
NAK83.8.8,83,0,8.5,0,0,0,0,0,0,0,0,8.5,0,0,1260.3,11.64,Le Losq and Neuville 2013,,
NAK83.8.8,83,0,8.5,0,0,0,0,0,0,0,0,8.5,0,0,1256.8,11.64,Le Losq and Neuville 2013,,
NAK83.8.8,83,0,8.5,0,0,0,0,0,0,0,0,8.5,0,0,1253.7,11.72,Le Losq and Neuville 2013,,
NAK83.8.8,83,0,8.5,0,0,0,0,0,0,0,0,8.5,0,0,1249.9,11.75,Le Losq and Neuville 2013,,
NAK83.8.8,83,0,8.5,0,0,0,0,0,0,0,0,8.5,0,0,1234.7,12.06,Le Losq and Neuville 2013,,
NAK83.8.8,83,0,8.5,0,0,0,0,0,0,0,0,8.5,0,0,1198.8,12.78,Le Losq and Neuville 2013,,
R12,80.5,0.1,7.9,0.9,0,0,0,0.1,0.6,0,4.1,3.3,0,2.7,825,12.24,14,referenced in Hui Zang 2007,
R12,80.5,0.1,7.8,0.9,0,0,0,0.1,0.6,0,4.1,3.3,0,2.8,823,12.24,14,referenced in Hui Zang 2007,
R12,80.4,0.1,7.8,0.9,0,0,0,0.1,0.6,0,4.1,3.3,0,2.9,820,12.24,14,referenced in Hui Zang 2007,
R12,80.5,0.1,7.9,0.9,0,0,0,0.1,0.6,0,4.1,3.3,0,2.8,971,9.61,14,referenced in Hui Zang 2007,
R12,80.3,0.1,7.8,0.9,0,0,0,0.1,0.6,0,4.1,3.3,0,2.9,846,11.53,14,referenced in Hui Zang 2007,
R12,80.4,0.1,7.8,0.9,0,0,0,0.1,0.6,0,4.1,3.3,0,2.9,892,10.64,14,referenced in Hui Zang 2007,
R12,80.2,0.1,7.8,0.9,0,0,0,0.1,0.6,0,4,3.3,0,3.1,772,13.23,14,referenced in Hui Zang 2007,
R12,80.4,0.1,7.8,0.9,0,0,0,0.1,0.6,0,4.1,3.3,0,2.8,804,12.76,14,referenced in Hui Zang 2007,
R12,80.3,0.1,7.8,0.9,0,0,0,0.1,0.6,0,4.1,3.3,0,2.9,765,13.71,14,referenced in Hui Zang 2007,
R12,80.3,0.1,7.8,0.9,0,0,0,0.1,0.6,0,4.1,3.3,0,2.9,752,14.2,14,referenced in Hui Zang 2007,
R12,80.4,0.1,7.8,0.9,0,0,0,0.1,0.6,0,4.1,3.3,0,2.9,784,13.2,14,referenced in Hui Zang 2007,
R12,80.3,0.1,7.8,0.9,0,0,0,0.1,0.6,0,4.1,3.3,0,2.9,779,13.2,14,referenced in Hui Zang 2007,
R12,80.4,0.1,7.8,0.9,0,0,0,0.1,0.6,0,4.1,3.3,0,2.8,728,15.2,14,referenced in Hui Zang 2007,
